Repository: mhalil/PDF_to_TXT

# PDF_to_TXT

## PDF'ten TXT'ye Dönüşüm ve Veri Madenciliği

Örnek **Analiz_Rapor.pdf** dosyası içindeki verileri, [PyPDF2](https://github.com/py-pdf/pypdf) kütüphanesi yardımıyla **pdf_verisi.txt** dosyasına aktarıyoruz.

Ardından [RE (Regular Expression (Düzenli İfadeler))](https://docs.python.org/3/library/re.html) kütüphanesi yardımıyla, aranan değerlere (desenlere) uygun çıktıları elde ederek konsola yazdırıyor ya da **Rapor_Degerleri.txt** isimli dosyaya kaydediyoruz.

***Örnek desenler;***

```python
desen_brinell_sertlik = r"Brinell\s+\d+\.\d+\s+HBW"
desen_cekme_gerilmesi = r"\(Rm\)\s+\d+\.\d+\s+N/mm\^2\s+EN ISO 6892-1 Metod B"
desen_kimyasal = r"\*?\w+\s+<?\d+\.\d+\s+%\s+ASTM E1999"
```

***Örnek Çıktılar;***

```python
Brinell   195.10  HBW
Brinell   193.21  HBW
Brinell   190.44  HBW

(Rm)   562.00  N/mm^2  EN ISO 6892-1 Metod B
(Rm)   558.00  N/mm^2  EN ISO 6892-1 Metod B
(Rm)   552.00  N/mm^2  EN ISO 6892-1 Metod B

Ti  0.042  %  ASTM E1999
*Mg  0.040  %  ASTM E1999
C  3.688  %  ASTM E1999
Si  2.513  %  ASTM E1999
Mn  0.388  %  ASTM E1999
P  0.041  %  ASTM E1999
S  0.0069  %  ASTM E1999
Cr  0.017  %  ASTM E1999
Ni  <0.010  %  ASTM E1999
Cu  0.155  %  ASTM E1999
V  0.021  %  ASTM E1999
```

## v0.4.2 (Teknolab);

Bu versiyonda **düzenli ifade metotları** yerine, **string metotları** kullanılarak sonuç elde edildi.

**Örnek Çıktı;**

```python
Gövde Kapak Malzemesi Numune 1|Dökme Demir Spektrometrik Analiz (Cast Iron Spectrometric Analysis)|Ti  0.011  %  ASTM E1999  |Ti|0,011
Gövde Kapak Malzemesi Numune 1|Dökme Demir Spektrometrik Analiz (Cast Iron Spectrometric Analysis)|*Mg  0.046  %  ASTM E1999  |Mg|0,046
Gövde Kapak Malzemesi Numune 1|Dökme Demir Spektrometrik Analiz (Cast Iron Spectrometric Analysis)|C  3.681  %  ASTM E1999  |C|3,681
Gövde Kapak Malzemesi Numune 2|Dökme Demir Spektrometrik Analiz (Cast Iron Spectrometric Analysis)|Si  2.625  %  ASTM E1999  |Si|2,625
Gövde Kapak Malzemesi Numune 2|Dökme Demir Spektrometrik Analiz (Cast Iron Spectrometric Analysis)|Mn  0.315  %  ASTM E1999  |Mn|0,315
Gövde Kapak Malzemesi Numune 2|Dökme Demir Spektrometrik Analiz (Cast Iron Spectrometric Analysis)|P  0.042  %  ASTM E1999  |P|0,042
Gövde Kapak Malzemesi Numune 3|Dökme Demir Spektrometrik Analiz (Cast Iron Spectrometric Analysis)|S  0.0063  %  ASTM E1999  |S|0,0063
Gövde Kapak Malzemesi Numune 3|Dökme Demir Spektrometrik Analiz (Cast Iron Spectrometric Analysis)|Cr  0.035  %  ASTM E1999  |Cr|0,035
Gövde Kapak Malzemesi Numune 3|Dökme Demir Spektrometrik Analiz (Cast Iron Spectrometric Analysis)|Ni  0.017  %  ASTM E1999  |Ni|0,017
Gövde Kapak Malzemesi Numune 4|Dökme Demir Spektrometrik Analiz (Cast Iron Spectrometric Analysis)|Cu  0.049  %  ASTM E1999  |Cu|0,049
Gövde Kapak Malzemesi Numune 4|Dökme Demir Spektrometrik Analiz (Cast Iron Spectrometric Analysis)|V  0.0086  %  ASTM E1999  |V|0,0086
Gövde Kapak Malzemesi Numune 5|Dökme Demir Spektrometrik Analiz (Cast Iron Spectrometric Analysis)|Cu  0.047  %  ASTM E1999  |Cu|0,047
Gövde Kapak Malzemesi Numune 5|Dökme Demir Spektrometrik Analiz (Cast Iron Spectrometric Analysis)|V  0.0098  %  ASTM E1999  |V|0,0098
Kilit Mekanizması Numune 1|Paslanmaz Çelik Spektrometrik Analiz|C  0.036  %  ASTM E1086  |C|0,036
Kilit Mekanizması Numune 1|Paslanmaz Çelik Spektrometrik Analiz|Si  0.430  %  ASTM E1086  |Si|0,430
Kilit Mekanizması Numune 2|Paslanmaz Çelik Spektrometrik Analiz|Mn  1.709  %  ASTM E1086  |Mn|1,709
Kilit Mekanizması Numune 2|Paslanmaz Çelik Spektrometrik Analiz|P  0.029  %  ASTM E1086  |P|0,029
Kilit Mekanizması Numune 3|Paslanmaz Çelik Spektrometrik Analiz|S  0.015  %  ASTM E1086  |S|0,015
Kilit Mekanizması Numune 3|Paslanmaz Çelik Spektrometrik Analiz|Cr  18.38  %  ASTM E1086  |Cr|18,38
Kilit Mekanizması Numune 4|Paslanmaz Çelik Spektrometrik Analiz|Ni  8.220  %  ASTM E1086  |Ni|8,220
Kilit Mekanizması Numune 4|Paslanmaz Çelik Spektrometrik Analiz|Mo  0.258  %  ASTM E1086  |Mo|0,258
Kilit Mekanizması Numune 5|Paslanmaz Çelik Spektrometrik Analiz|Cu  0.530  %  ASTM E1086  |Cu|0,530
Kilit Mekanizması Numune 5|Paslanmaz Çelik Spektrometrik Analiz|Fe+Diğer  Kalan  %  ASTM E1086  |Fe+Diğer|Kalan
Masfal Pimi Numune 1|Paslanmaz Çelik Spektrometrik Analiz|C  0.032  %  ASTM E1086  |C|0,032
Masfal Pimi Numune 1|Paslanmaz Çelik Spektrometrik Analiz|Si  0.425  %  ASTM E1086  |Si|0,425
Masfal Pimi Numune 2|Paslanmaz Çelik Spektrometrik Analiz|Mn  1.714  %  ASTM E1086  |Mn|1,714
Masfal Pimi Numune 2|Paslanmaz Çelik Spektrometrik Analiz|P  0.031  %  ASTM E1086  |P|0,031
Masfal Pimi Numune 3|Paslanmaz Çelik Spektrometrik Analiz|S  0.014  %  ASTM E1086  |S|0,014
Masfal Pimi Numune 3|Paslanmaz Çelik Spektrometrik Analiz|Cr  18.58  %  ASTM E1086  |Cr|18,58
Masfal Pimi Numune 4|Paslanmaz Çelik Spektrometrik Analiz|Ni  8.258  %  ASTM E1086  |Ni|8,258
Masfal Pimi Numune 4|Paslanmaz Çelik Spektrometrik Analiz|Mo  0.275  %  ASTM E1086  |Mo|0,275
Masfal Pimi Numune 4|Paslanmaz Çelik Spektrometrik Analiz|Cu  0.516  %  ASTM E1086  |Cu|0,516

File: Diger/v0.3 (Teknolab)/Rapor_Degerleri.txt
Brinell   195,10  HBW
Brinell   193,21  HBW
Brinell   190,44  HBW
Brinell   189,22  HBW
Brinell   190,34  HBW
Brinell   190,05  HBW
Brinell   196,89  HBW
Brinell   194,36  HBW
Brinell   194,30  HBW
Brinell   190,18  HBW
Brinell   190,28  HBW
Brinell   192,52  HBW
Brinell   190,35  HBW
Brinell   189,40  HBW
Brinell   192,09  HBW
Rp0,2  370,00  N/mm^2  EN ISO 6892-1 Metod B
Rp0,2  377,00  N/mm^2  EN ISO 6892-1 Metod B
Rp0,2  367,00  N/mm^2  EN ISO 6892-1 Metod B
Rp0,2  377,00  N/mm^2  EN ISO 6892-1 Metod B
Rp0,2  390,00  N/mm^2  EN ISO 6892-1 Metod B
Rp0,2  605,00  N/mm^2  EN ISO 6892-1 Metod B
Rp0,2  611,00  N/mm^2  EN ISO 6892-1 Metod B
Rp0,2  373,00  N/mm^2  EN ISO 6892-1 Metod B
Rp0,2  381,00  N/mm^2  EN ISO 6892-1 Metod B
Rp0,2  617,00  N/mm^2  EN ISO 6892-1 Metod B
(Rm)   562,00  N/mm^2  EN ISO 6892-1 Metod B
(Rm)   558,00  N/mm^2  EN ISO 6892-1 Metod B
(Rm)   552,00  N/mm^2  EN ISO 6892-1 Metod B
(Rm)   570,00  N/mm^2  EN ISO 6892-1 Metod B
(Rm)   639,00  N/mm^2  EN ISO 6892-1 Metod B
(Rm)   728,00  N/mm^2  EN ISO 6892-1 Metod B
(Rm)   736,00  N/mm^2  EN ISO 6892-1 Metod B
(Rm)   701,00  N/mm^2  EN ISO 6892-1 Metod B
(Rm)   706,00  N/mm^2  EN ISO 6892-1 Metod B
(Rm)   744,00  N/mm^2  EN ISO 6892-1 Metod B
A5  7,000  %  EN ISO 6892-1 Metod B
A5  8,000  %  EN ISO 6892-1 Metod B
A5  11,00  %  EN ISO 6892-1 Metod B
A5  10,00  %  EN ISO 6892-1 Metod B
A5  10,00  %  EN ISO 6892-1 Metod B
A5  34,00  %  EN ISO 6892-1 Metod B
A5  34,00  %  EN ISO 6892-1 Metod B
A5  50,00  %  EN ISO 6892-1 Metod B
A5  49,00  %  EN ISO 6892-1 Metod B
A5  30,00  %  EN ISO 6892-1 Metod B
*Kopma Mukavemeti   12,00  N/mm^2  TS ISO 37
*Kopma Mukavemeti   11,00  N/mm^2  TS ISO 37
*Kopma Mukavemeti   13,00  N/mm^2  TS ISO 37
*Kopma Mukavemeti   12,00  N/mm^2  TS ISO 37
*Kopma Mukavemeti   11,00  N/mm^2  TS ISO 37
*Uzama  371,00  %  TS ISO 37
*Uzama  365,00  %  TS ISO 37
*Uzama  374,00  %  TS ISO 37
*Uzama  368,00  %  TS ISO 37
*Uzama  359,00  %  TS ISO 37
Ti  0,042  %  ASTM E1999
*Mg  0,040  %  ASTM E1999
C  3,688  %  ASTM E1999
Si  2,513  %  ASTM E1999
Mn  0,388  %  ASTM E1999
P  0,041  %  ASTM E1999
S  0,0069  %  ASTM E1999
Cr  0,017  %  ASTM E1999
Ni  <0,010  %  ASTM E1999
Cu  0,155  %  ASTM E1999
V  0,021  %  ASTM E1999
Ti  0,041  %  ASTM E1999
*Mg  0,042  %  ASTM E1999
C  3,671  %  ASTM E1999
Si  2,703  %  ASTM E1999
Mn  0,404  %  ASTM E1999
P  0,038  %  ASTM E1999
S  0,0068  %  ASTM E1999
Cr  0,013  %  ASTM E1999
Ni  <0,010  %  ASTM E1999
Cu  0,252  %  ASTM E1999
V  0,019  %  ASTM E1999
Ti  0,046  %  ASTM E1999
*Mg  0,041  %  ASTM E1999
C  3,702  %  ASTM E1999
Si  2,408  %  ASTM E1999
Mn  0,380  %  ASTM E1999
P  0,039  %  ASTM E1999
S  0,0070  %  ASTM E1999
Cr  0,013  %  ASTM E1999
Ni  <0,010  %  ASTM E1999
Cu  0,205  %  ASTM E1999
V  0,019  %  ASTM E1999
Ti  0,044  %  ASTM E1999
*Mg  0,039  %  ASTM E1999
C  3,632  %  ASTM E1999
Si  2,464  %  ASTM E1999
Mn  0,378  %  ASTM E1999
P  0,042  %  ASTM E1999
S  0,0069  %  ASTM E1999
Cr  <0,010  %  ASTM E1999
Ni  <0,010  %  ASTM E1999
Cu  0,206  %  ASTM E1999
V  0,018  %  ASTM E1999
Ti  0,041  %  ASTM E1999
*Mg  0,039  %  ASTM E1999
C  3,629  %  ASTM E1999
Si  2,415  %  ASTM E1999
Mn  0,375  %  ASTM E1999
P  0,041  %  ASTM E1999
S  0,0070  %  ASTM E1999
Cr  0,018  %  ASTM E1999
Ni  <0,010  %  ASTM E1999
Cu  0,144  %  ASTM E1999
V  0,022  %  ASTM E1999
